Repository: shuhul/SPE_Automation

# SPE Automation

Automated photoluminescence spectroscopy and single-photon emitter characterisation pipeline for a confocal microscope setup.

## Overview

The system scans a sample with a confocal microscope, identifies candidate single-photon emitters via PL spectroscopy, and characterises them with a g² photon-correlation measurement. The full pipeline runs from a PyQt6 GUI (`main.py`) or individual steps can be run manually from the notebook (`main.ipynb`).

### Automation Pipeline

```
Coarse PL Map → Classify Emitters → Fine PL Map (per emitter)
→ Classify → Long Integration Spectrum → Set Bandpass Filter
→ Verify Filter Calibration → g² Measurement → Next Emitter
```

## Project Structure

```
SPE_Automation/
├── main.py               # Full automation GUI
├── main.ipynb            # Manual control notebook
│
├── pl_init.py            # MATLAB / LightField initialisation
├── pl_spec.py            # Spectrometer scanning
├── sgd.py                # XY stage control
├── filter.py             # Bandpass filter flip mount + rotation stage
├── classifier.py         # Emitter classification from PL maps
├── plotter.py            # Heatmap and spectrum visualisation
├── g2.py                 # PTU parsing + g²(τ) eff2 analysis
├── filtercalibration.py  # Filter rotation stage calibration routine
├── verify_calibration.py # Pre-measurement calibration check
│
├── matlab/
│   └── pl_setup.m        # LightField initialisation (called via pl_init)
│
├── calibration/          # Saved calibration tables (angle → wavelength)
├── data/                 # PL scan data
├── g2_data/              # PicoHarp PTU files and g² outputs
└── focus/                # Focus scan data
```

## Hardware

| Device | Interface |
|---|---|
| XY Stage | `sgd.py` (custom) |
| Spectrometer (LightField) | `pl_spec.py` via MATLAB engine |
| Bandpass Filter Flip Mount (MFF101) | `filter.py` via Thorlabs Kinesis |
| Filter Rotation Stage (KDC101) | `filter.py` via Thorlabs Kinesis |
| PicoHarp 300 (g² detector) | PicoHarp software → `.ptu` files → `g2.py` |

### 3. Open the project folder

**File → Open Folder** → navigate to:
```
C:\Users\Public\Shared Confocal Files\SPE_Automation
```

### 4. Select the kernel in the notebook

1. Open `main.ipynb`
2. Click the kernel picker in the top-right corner (may say "Select Kernel")
3. Choose **Python Environments...**
4. Select **`.venv (Python 3.10.0)`**

You're ready to run cells.

---

### Running the notebook

Run cells top-to-bottom at the start of each session:

1. **Imports cell** — loads all modules
2. **Init cell** — launches MATLAB and connects to the spectrometer. Wait for `Ready for use!` before continuing.
3. **Remaining cells** — set scan parameters and run as needed.

## Expected data layout

```
data/
  <run folder>/                      e.g. 20260727-PLSPC-HT-Ch5-f16-100uW-1s-fullauto-2
    g2_x<coord>_y<coord>/
      <raw>.npz                      must contain ch0, ch1 (int64 ps timestamps)
    long_x<coord>_y<coord>/
      wl.npy                         wavelength axis
      out.npy                        spectrum, indexed out[0, 0, :]
```

- Run folder names must match `.*HT.*fullauto.*` (case-insensitive) to be scanned at all.
- `g2_x.._y..` and `long_x.._y..` folders are matched by their shared coordinate suffix.
- Inside each `g2_` folder, the script picks the last raw `.npz` file
  alphabetically that is **not** named `*_processed.npz`.

If either the g2 folder or the matching `long_` folder is missing, that
emitter is silently skipped (not counted as an error).

## Output files

`<out_dir>/emitter_summary.csv` — one row per valid emitter:

| Column | Meaning |
|---|---|
| `run`, `chip`, `field`, `date`, `x`, `y` | Parsed from folder names |
| `ZPL_nm`, `FWHM_nm` | ZPL Gaussian fit results |
| `PSB_nm`, `PSB_FWHM_nm` | Phonon sideband Gaussian fit (if resolved) |
| `DWF` | Debye-Waller factor = ZPL area / (ZPL area + PSB area) |
| `g2_0` | g²(0) from the two-exponential fit |
| `T1_ns` | Antibunching lifetime — SPE-gated, capped at `MAX_T1_NS` |
| `T2_ns` | Metastable timescale — SPE-gated, no cap (see note above) |
| `ZPL_intensity` | Integrated ZPL Gaussian area (a brightness proxy) |
| `rate_kHz` | Average total photon count rate over the full acquisition (both channels), computed directly from the raw timestamps |

`<out_dir>/emitter_correlations.png` — 7-panel scatter grid:
g²(0) vs ZPL, g²(0) vs FWHM, T1 vs ZPL, T1 vs FWHM, **T1 vs emission
rate**, T2 vs ZPL, T2 vs FWHM. Confirmed single emitters (g²(0) < 0.5) are
marked with a star. All points use one uniform color — chip is no longer
color-coded (see Recent changes). Axes that have a physically meaningful
zero (FWHM, g²(0), T1, T2, rate, ZPL intensity) are forced to include the
origin; ZPL wavelength is deliberately left un-forced since 0 nm would be
meaningless clutter on that axis.

`<out_dir>/emitter_histograms.png` — 4-panel distribution histograms:
ZPL, FWHM, DWF, g²(0). Unchanged from earlier versions.

File: analysis_output/T3_summary.csv
run,chip,field,date,x,y,ZPL_nm,FWHM_nm,g2_0,T3_ns
20260618-PLSPC-HT-Ch4-f5-100uW-1s-fullauto-1,4,5,20260618,8.8,-9.5,576.2020650639299,14.441746195031884,0.9480651540663104,
20260618-PLSPC-HT-Ch4-f5-100uW-1s-fullauto-2,4,5,20260618,8.2,-10.0,615.2724318689809,15.278266180983485,0.46083126444225375,37327074.25985234
20260623-PLSPC-HT-Ch4-f6-100uW-1s-fullauto-3,4,6,20260623,-0.75,2.0,588.4282096328016,6.8987813042382236,0.5960534999078859,
20260624-PLSPC-HT-Ch4-f7-100uW-1s-fullauto-1,4,7,20260624,-12.75,5.5,573.592305040742,1.1227080904390043,-65.20867296759516,2387723.3021034775
20260624-PLSPC-HT-Ch4-f7-100uW-1s-fullauto-1,4,7,20260624,-13.75,2.75,573.1269573677387,11.766120313512225,0.8652488489433426,
20260624-PLSPC-HT-Ch4-f7-100uW-1s-fullauto-1,4,7,20260624,-14.0,1.75,579.5043659408218,16.219566711134124,0.9470752823082649,
20260624-PLSPC-HT-Ch4-f7-100uW-1s-fullauto-2,4,7,20260624,-6.25,9.0,570.4403799333656,9.881831487906352,0.2809172042557462,
20260625-PLSPC-HT-Ch4-f8-100uW-1s-fullauto-1,4,8,20260625,-1.25,-3.5,575.063115970892,9.495635832842792,0.29179753398113595,967.850966187703
20260626-PLSPC-HT-Ch4-f11-100uW-1s-fullauto-1,4,11,20260626,-9.75,-4.5,565.5771188056227,19.620086635109615,0.7378904471301999,
20260629-PLSPC-HT-Ch4-f13-100uW-1s-fullauto-1,4,13,20260629,10.25,-6.75,577.2986821475588,14.699687234747257,0.9569874528146788,
20260629-PLSPC-HT-Ch4-f13-100uW-1s-fullauto-1,4,13,20260629,9.25,-8.0,583.0872250809407,9.509848802846442,-5.598023746777869e-07,126410.06400302456
20260629-PLSPC-HT-Ch4-f15-100uW-1s-fullauto-1,4,15,20260629,-0.25,-2.5,560.0000000000001,6.256493093125185,0.4486841302532959,8.841506186488798
20260629-PLSPC-HT-Ch4-f15-100uW-1s-fullauto-1,4,15,20260629,-7.5,5.75,586.4582451383488,8.344621621681386,0.7851094617099652,
20260629-PLSPC-HT-Ch4-f15-100uW-1s-fullauto-1,4,15,20260629,7.0,-8.75,570.8155959507385,8.007302526092737,0.8027760842516128,
20260714-PLSPC-HT-Ch6-f5-100uW-1s-fullauto-1,6,5,20260714,-0.75,-8.75,573.5042405463597,1.1065577266511533,0.9667015103183381,
20260714-PLSPC-HT-Ch6-f6-100uW-1s-fullauto-1,6,6,20260714,-5.5,6.0,573.7091132649668,7.451847740211241,0.3528006898597289,
20260715-PLSPC-HT-Ch6-f9-100uW-1s-fullauto-1,6,9,20260715,-0.5,3.25,566.0161249136291,9.672151595490321,0.9554944529261019,
20260715-PLSPC-HT-Ch6-f9-100uW-1s-fullauto-2,6,9,20260715,1.25,2.75,578.2077905649833,18.086312239705215,0.9493083868404738,
20260715-PLSPC-HT-Ch6-f9-100uW-1s-fullauto-2,6,9,20260715,3.0,2.25,585.0338919485091,21.8980736471404,0.9417253711823449,
20260716-PLSPC-HT-Ch6-f15-100uW-1s-fullauto-1,6,15,20260716,-10.25,-0.75,560.0000000000001,5.670524735911673,0.23494120117833595,
20260716-PLSPC-HT-Ch6-f15-100uW-1s-fullauto-1,6,15,20260716,-11.0,2.5,564.0133666547925,7.330803323393974,0.9628864349904044,
20260716-PLSPC-HT-Ch6-f15-100uW-1s-fullauto-1,6,15,20260716,-11.0,2.75,566.8033937584852,9.707766479090347,0.9688190645455008,
20260716-PLSPC-HT-Ch6-f15-100uW-1s-fullauto-1,6,15,20260716,-11.5,1.75,568.1307104510853,3.6888585654300123,0.9700018798764449,
20260716-PLSPC-HT-Ch6-f15-100uW-1s-fullauto-1,6,15,20260716,-11.5,2.0,569.8513684758035,3.667616009311866,0.9710131828358871,
20260716-PLSPC-HT-Ch6-f15-100uW-1s-fullauto-1,6,15,20260716,-8.0,0.25,560.0000000000001,4.2931401578979695,0.9300984656801505,
20260716-PLSPC-HT-Ch6-f15-100uW-1s-fullauto-1,6,15,20260716,2.75,-6.5,602.6669891215312,5.344486259112983,0.2685321104589746,1721.853488192178
20260716-PLSPC-HT-Ch6-f18-100uW-1s-fullauto-1,6,18,20260716,-1.0,-2.25,590.3826274893443,4.810399784151574,0.2870902359768881,878.4117311470138
20260716-PLSPC-HT-Ch6-f20-100uW-1s-fullauto-1,6,20,20260716,-1.0,0.75,569.3612365923154,9.358156473091249,0.902267682972202,
20260716-PLSPC-HT-Ch6-f20-100uW-1s-fullauto-1,6,20,20260716,0.25,-0.25,583.9308552361915,25.529816399769693,0.6569332709494984,
20260716-PLSPC-HT-Ch6-f20-100uW-1s-fullauto-2,6,20,20260716,2.5,4.0,572.0345321501045,6.628685815791346,0.7593576410185664,
20260716-PLSPC-HT-Ch6-f20-100uW-1s-fullauto-3,6,20,20260716,-4.5,2.25,607.1142235579176,3.2075535137762436,0.963926928880837,
20260717-PLSPC-HT-Ch6-f21-100uW-1s-fullauto-2,6,21,20260717,-8.75,10.75,591.1231073493466,13.384096085288347,0.4327404656309104,6038985.354769226
20260717-PLSPC-HT-Ch6-f22-100uW-1s-fullauto-1,6,22,20260717,2.25,5.25,623.2778564168094,11.146324326411648,0.32059119466409003,10405964.290998181
20260717-PLSPC-HT-Ch6-f22-100uW-1s-fullauto-1,6,22,20260717,2.75,4.25,560.0000000000007,13.798752236720803,0.22463968300458315,
20260720-PLSPC-HT-Ch6-f29-100uW-1s-fullauto-1,6,29,20260720,-3.0,-8.0,569.8887175546442,7.075278360505149,0.9687573202090665,
20260720-PLSPC-HT-Ch6-f29-100uW-1s-fullauto-1,6,29,20260720,-3.5,-9.5,589.4143720772272,13.582415845815154,0.9565799572626693,
20260720-PLSPC-HT-Ch6-f29-100uW-1s-fullauto-1,6,29,20260720,3.0,-9.25,560.0000000000001,9.940380636488584,0.27083391384715616,
20260720-PLSPC-HT-Ch6-f29-100uW-1s-fullauto-1,6,29,20260720,3.25,-9.5,564.7977794493514,17.46293107567332,0.35423576221519204,
20260720-PLSPC-HT-Ch6-f31-100uW-1s-fullauto-1,6,31,20260720,3.0,-2.25,612.4418257385837,10.880983841583124,0.10777991399472853,6806344.437770814
20260720-PLSPC-HT-Ch6-f31-100uW-1s-fullauto-1,6,31,20260720,4.25,2.5,575.5082883414128,14.755096455285821,0.967703662774685,
20260720-PLSPC-HT-Ch6-f33-100uW-1s-fullauto-2,6,33,20260720,-0.75,-0.5,571.0464722858624,4.2098340266859555,0.3099520561936273,
20260720-PLSPC-HT-Ch6-f34-100uW-1s-fullauto-1,6,34,20260720,2.0,4.5,602.7960932938554,19.632770323013656,0.7004911027440495,
20260720-PLSPC-HT-Ch6-f35-100uW-1s-fullauto-1,6,35,20260720,2.25,-3.5,580.7277593730611,16.83581651158377,0.9587868577968894,
20260720-PLSPC-HT-Ch6-f35-100uW-1s-fullauto-1,6,35,20260720,3.5,-3.75,576.1484695507487,6.751128929895515,0.9600551589068232,
20260721-PLSPC-HT-Ch6-f37-100uW-1s-fullauto-1,6,37,20260721,7.5,9.75,567.7344622601508,5.76975947428718,0.623434881567263,
20260721-PLSPC-HT-Ch6-f37-100uW-1s-fullauto-1,6,37,20260721,8.25,7.75,568.8755330774442,6.570772010903776,0.9087276904828248,
20260721-PLSPC-HT-Ch6-f37-100uW-1s-fullauto-2,6,37,20260721,0.75,10.5,575.6809355972923,12.31774608444077,0.8007013699338009,
20260722-PLSPC-HT-Ch5-f7-100uW-1s-fullauto-2,5,7,20260722,-4.5,-5.75,568.6131125306936,5.604565510236181,0.3660514123327061,
20260722-PLSPC-HT-Ch5-f7-100uW-1s-fullauto-2,5,7,20260722,5.0,6.75,574.1900682930662,4.9580693449995845,-0.7556649431159994,
20260722-PLSPC-HT-Ch6-f40-100uW-1s-fullauto-1,6,40,20260722,1.25,-6.25,575.0786691655745,11.919287552591884,0.9497066044324379,
20260722-PLSPC-HT-Ch6-f43-100uW-1s-fullauto-1,6,43,20260722,6.75,-2.25,584.7636139772255,7.44173981243651,-0.34151635727600915,5946770.431603441
20260723-PLSPC-HT-Ch5-f8-100uW-1s-fullauto-1,5,8,20260723,-2.25,4.0,580.732911740015,5.929318592665473,0.9369492158202036,
20260723-PLSPC-HT-Ch5-f8-100uW-1s-fullauto-1,5,8,20260723,2.75,-3.25,573.4541317474519,12.103288870379302,0.9558516018140879,
20260723-PLSPC-HT-Ch5-f9-100uW-1s-fullauto-1,5,9,20260723,-1.75,-7.0,568.8039272961781,7.094985582553986,0.6182760578480256,
20260723-PLSPC-HT-Ch5-f9-100uW-1s-fullauto-2,5,9,20260723,-0.75,-0.5,573.2824459135094,9.169574069537074,0.5766303766739358,
20260724-PLSPC-HT-Ch5-f10-100uW-1s-fullauto-1,5,10,20260724,-3.75,10.25,582.6772533566956,8.955604198995045,0.5072519687909085,
20260727-PLSPC-HT-Ch5-f16-100uW-1s-fullauto-3,5,16,20260727,-8.5,3.5,571.8361637300067,6.366279238218488,0.6098081710746671,

File: analysis_output/emitter_summary.csv
run,chip,field,date,x,y,ZPL_nm,FWHM_nm,PSB_nm,PSB_FWHM_nm,DWF,g2_0,T1_ns,T2_ns,ZPL_intensity,rate_kHz
20260618-PLSPC-HT-Ch4-f5-100uW-1s-fullauto-1,4,5,20260618,8.8,-9.5,576.2020650639299,14.441746195031884,,,,0.9987561948332498,,,6961.161372248978,444.71073172678757
20260618-PLSPC-HT-Ch4-f5-100uW-1s-fullauto-2,4,5,20260618,8.2,-10.0,615.2724318689809,15.278266180983485,,,,0.26137263304245706,3.972944094913046,97.35327416774692,29184.658084118142,12.552015918130294
20260623-PLSPC-HT-Ch4-f6-100uW-1s-fullauto-3,4,6,20260623,-0.75,2.0,588.4282096328016,6.8987813042382236,,,,0.4479570129177268,1.2746442119648616,85.5033793523513,67226.85831094158,50.25643768161992
20260624-PLSPC-HT-Ch4-f7-100uW-1s-fullauto-1,4,7,20260624,-13.75,2.75,573.1269573677387,11.766120313512225,,,,0.9942853025174042,,,3799.9487874073966,15.561981662086845
20260624-PLSPC-HT-Ch4-f7-100uW-1s-fullauto-1,4,7,20260624,-14.0,1.75,579.5043659408218,16.219566711134124,,,,0.7715641852101638,,,19275.634669951472,6.855022453692005
20260624-PLSPC-HT-Ch4-f7-100uW-1s-fullauto-2,4,7,20260624,-6.25,9.0,570.4403799333656,9.881831487906352,,,,0.2350189324146459,1.8672257011882385,89.69676487478591,17352.273178149982,4.927833636327824
20260625-PLSPC-HT-Ch4-f8-100uW-1s-fullauto-1,4,8,20260625,-1.25,-3.5,575.063115970892,9.495635832842792,,,,0.24698404392126505,1.6342375876858066,167.09650191155816,239850.4221715827,201.62681014922032
20260626-PLSPC-HT-Ch4-f11-100uW-1s-fullauto-1,4,11,20260626,-9.75,-4.5,565.5771188056227,19.620086635109615,,,,0.31642259341169865,2.027999181847569,149.87396338318393,34816.429151960954,25.95284320729685
20260629-PLSPC-HT-Ch4-f13-100uW-1s-fullauto-1,4,13,20260629,10.25,-6.75,577.2986821475588,14.699687234747257,,,,0.8829681770346773,,,43166.001779669554,14.101266755842902
20260629-PLSPC-HT-Ch4-f13-100uW-1s-fullauto-1,4,13,20260629,9.25,-8.0,583.0872250809407,9.509848802846442,627.2985649337162,27.766803257685126,0.3326467380800922,0.8028103708320782,,,6012.461066286509,1.189409369684906
20260629-PLSPC-HT-Ch4-f15-100uW-1s-fullauto-1,4,15,20260629,-0.25,-2.5,560.0000000000001,6.256493093125185,600.1758513636039,13.506035994109173,0.5923961627001478,0.21214817029915845,1.626391752628182,140.48674844494118,7058.055243831262,60.444937037115245
20260629-PLSPC-HT-Ch4-f15-100uW-1s-fullauto-1,4,15,20260629,-7.5,5.75,586.4582451383488,8.344621621681386,,,,0.32636709679455267,1.1343876151955608,135.91825380358586,10213.615638121924,8.668924265298998
20260629-PLSPC-HT-Ch4-f15-100uW-1s-fullauto-1,4,15,20260629,7.0,-8.75,570.8155959507385,8.007302526092737,,,,0.271219682842577,4.576347678386404,155.98088616756257,3256.685632438017,9.580507515704095
20260714-PLSPC-HT-Ch6-f5-100uW-1s-fullauto-1,6,5,20260714,-0.75,-8.75,573.5042405463597,1.1065577266511533,,,,0.9020985156645732,,,235.9194082792119,2.430922228500826
20260714-PLSPC-HT-Ch6-f6-100uW-1s-fullauto-1,6,6,20260714,-5.5,6.0,573.7091132649668,7.451847740211241,,,,0.2631753415936643,1.4066090230629382,157.77999106146973,450425.6368361837,324.8206717453503
20260715-PLSPC-HT-Ch6-f9-100uW-1s-fullauto-1,6,9,20260715,-0.5,3.25,566.0161249136291,9.672151595490321,,,,0.8134991966650782,,,14909.2670847189,22.253133459350142
20260715-PLSPC-HT-Ch6-f9-100uW-1s-fullauto-2,6,9,20260715,1.25,2.75,578.2077905649833,18.086312239705215,,,,0.6899900922962883,,,75480.84586310698,96.13499253945665
20260715-PLSPC-HT-Ch6-f9-100uW-1s-fullauto-2,6,9,20260715,3.0,2.25,585.0338919485091,21.8980736471404,,,,0.7741244152406563,,,50730.93720892235,17.48407129650909
20260716-PLSPC-HT-Ch6-f15-100uW-1s-fullauto-1,6,15,20260716,-10.25,-0.75,560.0000000000001,5.670524735911673,578.6524579098024,70.64460135089911,0.03685429034954402,0.16112020745443367,2.1029761960294833,388.8227875950097,4386.556821777716,6.396786546819458
20260716-PLSPC-HT-Ch6-f15-100uW-1s-fullauto-1,6,15,20260716,-11.0,2.5,564.0133666547925,7.330803323393974,577.6461242508938,64.58205571580184,0.015959393848687706,0.9771498120317192,,,31069.743316373617,99.14982289980966
20260716-PLSPC-HT-Ch6-f15-100uW-1s-fullauto-1,6,15,20260716,-11.0,2.75,566.8033937584852,9.707766479090347,577.0063961480048,70.64460134957908,0.036206655903796355,0.9474807842417726,,,91842.45909449922,186.32487251448836
20260716-PLSPC-HT-Ch6-f15-100uW-1s-fullauto-1,6,15,20260716,-11.5,1.75,568.1307104510853,3.6888585654300123,,,,0.85796671291291,,,6535.03087995569,15.95305909040298
20260716-PLSPC-HT-Ch6-f15-100uW-1s-fullauto-1,6,15,20260716,-11.5,2.0,569.8513684758035,3.667616009311866,,,,0.9047171658342769,,,9911.048311694823,28.64044033844851
20260716-PLSPC-HT-Ch6-f15-100uW-1s-fullauto-1,6,15,20260716,-8.0,0.25,560.0000000000001,4.2931401578979695,574.7098278807854,15.038341079025717,0.40909528474461987,0.7711607863709163,,,2855.7838557214804,13.228730351822048
20260716-PLSPC-HT-Ch6-f15-100uW-1s-fullauto-1,6,15,20260716,2.75,-6.5,602.6669891215312,5.344486259112983,,,,0.2301972373380914,2.288679854194526,107.30902602208964,19316.517805221163,26.68328881016166
20260716-PLSPC-HT-Ch6-f18-100uW-1s-fullauto-1,6,18,20260716,-1.0,-2.25,590.3826274893443,4.810399784151574,,,,0.28817522660115646,2.5614786201944546,8.352896815019486,13004.79916046961,14.474212874701923
20260716-PLSPC-HT-Ch6-f20-100uW-1s-fullauto-1,6,20,20260716,-1.0,0.75,569.3612365923154,9.358156473091249,,,,0.5179871468951177,,,12712.387060388794,19.58462218956486
20260716-PLSPC-HT-Ch6-f20-100uW-1s-fullauto-1,6,20,20260716,0.25,-0.25,583.9308552361915,25.529816399769693,,,,0.4470817401443262,9.521255545382768,10.387369380876361,44781.769096525706,21.733302275007677
20260716-PLSPC-HT-Ch6-f20-100uW-1s-fullauto-2,6,20,20260716,2.5,4.0,572.0345321501045,6.628685815791346,,,,0.5279794425604489,,,18322.013658634674,19.120963939521985
20260716-PLSPC-HT-Ch6-f20-100uW-1s-fullauto-3,6,20,20260716,-4.5,2.25,607.1142235579176,3.2075535137762436,625.8613504074503,14.67177975949712,0.26919651281667173,0.9066630008365454,,,2716.6840898251794,11.07668701992658
20260717-PLSPC-HT-Ch6-f21-100uW-1s-fullauto-2,6,21,20260717,-8.75,10.75,591.1231073493466,13.384096085288347,,,,0.199922210512406,2.387592446988007,157.97752445427483,29400.038808308618,29.558849164787144
20260717-PLSPC-HT-Ch6-f22-100uW-1s-fullauto-1,6,22,20260717,2.25,5.25,623.2778564168094,11.146324326411648,,,,0.08245203900559728,3.8811350581295385,384.30223050607225,5147.038463929442,8.051018938176025
20260717-PLSPC-HT-Ch6-f22-100uW-1s-fullauto-1,6,22,20260717,2.75,4.25,560.0000000000007,13.798752236720803,,,,0.16847547756578962,2.764137743477059,124.66754053090061,37510.42042691067,51.91662838613924
20260720-PLSPC-HT-Ch6-f29-100uW-1s-fullauto-1,6,29,20260720,-3.0,-8.0,569.8887175546442,7.075278360505149,,,,0.9234947572917703,,,9245.449999231649,15.337337657624754
20260720-PLSPC-HT-Ch6-f29-100uW-1s-fullauto-1,6,29,20260720,-3.5,-9.5,589.4143720772272,13.582415845815154,,,,0.7577758195502418,,,12893.60577343113,10.388805616681628
20260720-PLSPC-HT-Ch6-f29-100uW-1s-fullauto-1,6,29,20260720,3.0,-9.25,560.0000000000001,9.940380636488584,,,,0.14275825659265073,2.029344809502015,69.53365793996845,46872.0432719818,41.78188199444571
20260720-PLSPC-HT-Ch6-f29-100uW-1s-fullauto-1,6,29,20260720,3.25,-9.5,564.7977794493514,17.46293107567332,,,,0.17985472376083522,2.405952369006487,216.48734600849556,141047.7223328854,32.755945063840564
20260720-PLSPC-HT-Ch6-f31-100uW-1s-fullauto-1,6,31,20260720,3.0,-2.25,612.4418257385837,10.880983841583124,,,,0.306981562304796,4.996201508299165,5.6547817313723705,5304.378294030771,3.3270466878382567
20260720-PLSPC-HT-Ch6-f31-100uW-1s-fullauto-1,6,31,20260720,4.25,2.5,575.5082883414128,14.755096455285821,,,,0.9319977331932419,,,15547.267315703004,14.708876975123786
20260720-PLSPC-HT-Ch6-f33-100uW-1s-fullauto-2,6,33,20260720,-0.75,-0.5,571.0464722858624,4.2098340266859555,,,,0.23441616073886828,1.9116485999614223,294.063977735283,21711.358133410846,11.13251323016434
20260720-PLSPC-HT-Ch6-f34-100uW-1s-fullauto-1,6,34,20260720,2.0,4.5,602.7960932938554,19.632770323013656,,,,0.42346393708508323,3.1190401966549284,222.4354383658879,18841.043179543038,15.742334346491159
20260720-PLSPC-HT-Ch6-f35-100uW-1s-fullauto-1,6,35,20260720,2.25,-3.5,580.7277593730611,16.83581651158377,,,,0.7593879526711631,,,43039.20949342276,50.57537546496695
20260720-PLSPC-HT-Ch6-f35-100uW-1s-fullauto-1,6,35,20260720,3.5,-3.75,576.1484695507487,6.751128929895515,,,,0.8115663953798079,,,63554.68687048798,117.27416608594041
20260721-PLSPC-HT-Ch6-f37-100uW-1s-fullauto-1,6,37,20260721,7.5,9.75,567.7344622601508,5.76975947428718,,,,0.30403209874560655,1.8240465498172644,173.92945686611532,65716.40681964232,189.05569952960323
20260721-PLSPC-HT-Ch6-f37-100uW-1s-fullauto-1,6,37,20260721,8.25,7.75,568.8755330774442,6.570772010903776,644.5955842241513,2.3548200450390406,0.9866771772133917,0.6965099502716422,,,28754.48206480828,32.883384092643254
20260721-PLSPC-HT-Ch6-f37-100uW-1s-fullauto-2,6,37,20260721,0.75,10.5,575.6809355972923,12.31774608444077,,,,0.8318304260015956,,,11873.295141252398,14.787331805326781
20260722-PLSPC-HT-Ch5-f7-100uW-1s-fullauto-2,5,7,20260722,-4.5,-5.75,568.6131125306936,5.604565510236181,,,,0.17617976095018706,6.5429046847038785,85.82172304455528,5462.910602442156,2.461811452299536
20260722-PLSPC-HT-Ch5-f7-100uW-1s-fullauto-2,5,7,20260722,5.0,6.75,574.1900682930662,4.9580693449995845,,,,0.5911400491082053,,,6003.497826652356,3.6307080935685323
20260722-PLSPC-HT-Ch6-f40-100uW-1s-fullauto-1,6,40,20260722,1.25,-6.25,575.0786691655745,11.919287552591884,,,,0.6703015461128805,,,33574.85930027083,17.246793919240794
20260722-PLSPC-HT-Ch6-f43-100uW-1s-fullauto-1,6,43,20260722,6.75,-2.25,584.7636139772255,7.44173981243651,,,,0.9248390041981662,,,18266.338320054216,5.803206980613776
20260723-PLSPC-HT-Ch5-f8-100uW-1s-fullauto-1,5,8,20260723,-2.25,4.0,580.732911740015,5.929318592665473,,,,0.8410181900303557,,,3720.5536803051373,11.181265466863588
20260723-PLSPC-HT-Ch5-f8-100uW-1s-fullauto-1,5,8,20260723,2.75,-3.25,573.4541317474519,12.103288870379302,,,,0.7611395232785159,,,10952.681547027054,7.812848069832214
20260723-PLSPC-HT-Ch5-f9-100uW-1s-fullauto-1,5,9,20260723,-1.75,-7.0,568.8039272961781,7.094985582553986,615.1059303633381,21.449195309321386,0.5938974937116722,0.4442648781510832,5.329122626091643,115.86644712470786,7121.572068625234,6.351054722644566
20260723-PLSPC-HT-Ch5-f9-100uW-1s-fullauto-2,5,9,20260723,-0.75,-0.5,573.2824459135094,9.169574069537074,,,,0.265764077267874,5.4286595162142675,109.62841326518928,7780.896288284863,8.442304913918624
20260724-PLSPC-HT-Ch5-f10-100uW-1s-fullauto-1,5,10,20260724,-3.75,10.25,582.6772533566956,8.955604198995045,,,,0.37999913702015553,3.5567220625892544,58.0675029847575,32859.61185556103,11.966047645102153
20260727-PLSPC-HT-Ch5-f16-100uW-1s-fullauto-3,5,16,20260727,-8.5,3.5,571.8361637300067,6.366279238218488,,,,0.4585068639400317,1.4334264175086466,1.5624967423778124,47579.2466043309,29.121813181389168
